Repository: JemPitcairnPhD/Data-analysis-for-CrCl2-pyrimidine-

# Raw data, figures and jupyter notebooks for CrCl2(pyrimidine) 
DOI: 10.1021/jacs.2c10916

## Heat capcity (HC)
  - "HC_Cavendish_CrCl2pym_Rx.ipynb": jupyter notebook file for the processing and plotting of variable temperature heat capacity dataset.

  - "HC_Cavendish_CrCl2pym-Ag_2to60K.dat": the variable temperature heat capacity raw data for the \ce{CrCl2(pym)} – silver combined sample.

  - "NIST_Ag_heat_capacity.dat": the NIST standardised variable temperature heat capacity data for silver metal.

## Inelastic neutron spectroscopy (INS)
  - "CrpymCl2_1.13_-0.1_-0.01_-0.11.dat": the best fit INS spectrum data generated from SpinW.

  - "CrPymCl2_Ei_1p77meV_1p7K_cut.mat": Sliced data of INS intensity at $E_i = 1.77$ meV and $T=1.7$ K as a function of wave-vector averaged from $Q = 0.30$ Å$^{-1}$ to $Q = 1.50$ Å$^{-1}$.

  - "CrPymCl2_Ei_1p77meV_1p7K_full_dataset.mat": Grid data of INS intensity as a function of energy and wave-vector transfer for \ce{CrCl2(pym)} at $T=1.7$ K and $E_i = 1.77$ meV.

  - "CrPymCl2_Ei_1p77meV_25K_cut.mat": Sliced data of INS intensity at $E_i = 1.77$ meV and $T=25$ K as a function of wave-vector averaged from $Q = 0.30$ Å$^{-1}$ to $Q = 1.50$ Å$^{-1}$.

  - "CrPymCl2_Ei_1p77meV_25K_full_dataset.mat": Grid data of INS intensity as a function of energy and wave-vector transfer for \ce{CrCl2(pym)} at $T=25$ K and $E_i = 1.77$ meV.

  - "CrPymCl2_Ei_3p70meV_1p7K_cut.mat": Sliced data of INS intensity at $E_i = 3.70$ meV and $T=1.7$ K as a function of wave-vector averaged from $Q = 0.76$ Å$^{-1}$ to $Q = 1.84$ Å$^{-1}$.

  - "CrPymCl2_Ei_3p70meV_1p7K_full_dataset.mat": Grid data of INS intensity as a function of energy and wave-vector transfer for \ce{CrCl2(pym)} at $T=1.7$ K and $E_i = 3.70$ meV.

  - "CrPymCl2_Ei_3p70meV_25K_cut.mat": Sliced data of INS intensity at $E_i = 3.70$ meV and $T=25$ K as a function of wave-vector averaged from $Q = 0.76$ Å$^{-1}$ to $Q = 1.84$ Å$^{-1}$.

  - "CrPymCl2_Ei_3p70meV_25K_full_dataset.mat": Grid data of INS intensity as a function of energy and wave-vector transfer for \ce{CrCl2(pym)} at $T=25$ K and $E_i = 3.70$ meV.

  - "CrPymCl2_Ei_12.14meV_1p7K_zoom.mat": Grid data of INS intensity as a function of energy and wave-vector transfer for \ce{CrCl2(pym)} at $T=1.7$ K and $E_i = 12.14$ meV from $Q = 0.25$ Å$^{-1}$ to $Q = 1.60$ Å$^{-1}$ and $E = 1.00$ meV to $E = 7.00$ meV.

  - "CrPymCl2_Ei_12.14meV_25K_full_dataset.mat": Grid data of INS intensity as a function of energy and wave-vector transfer for \ce{CrCl2(pym)} at $T=25$ K and $E_i = 12.14$ meV.

  - "CrPymCl2_Ei_12.14meV_25K_zoom.mat": Grid data of INS intensity as a function of energy and wave-vector transfer for \ce{CrCl2(pym)} at $T=25$ K and $E_i = 12.14$ meV from $Q = 0.25$ Å$^{-1}$ to $Q = 1.60$ Å$^{-1}$ and $E = 0.00$ meV to $E = 7.00$ meV.

  - "CrPymCl2_Ei_12p14meV_1p7K_full_dataset.mat": Grid data of INS intensity as a function of energy and wave-vector transfer for \ce{CrCl2(pym)} at $T=1.7$ K and $E_i = 12.14$ meV.

  - "INS_LET_CrCl2pym_Rx.ipynb": jupyter notebook for the processing and plotting of INS data.

  - "SpinW_CrCl2pym_rot_matrix_grid_Rx.m": matlab file for generating the best fit INS spectrum data for \ce{CrCl2(pym)} using SpinW.

## Magnetic physical property measurement (MPMS)
  - "MPMS_CrCl2pym_FC.rso.dat": variable temperature field-cooled susceptibility data from $2-300$ K at $100$ Oe.

  - "MPMS_CrCl2pym_MH.rso.dat": isothermal magnetisation data performed at 2 K between -5 T to 5 T.

  - "MPMS_CrCl2pym_Rx.ipynb": jupyter notebook for the processing and plotting of MPMS data.

  - "MPMS_CrCl2pym_ZFC.rso.dat": variable temperature zero-field-cooled susceptibility data from $2-300$ K at $100$ Oe.

## Powder neutron diffraction (PND)
  - "PND_ILL_CrCl2pym_1p5K-30K.xye": powder neutron diffraction data collected at 1.5 K subtracted by data collected at 30 K.

  - "PND_ILL_CrCl2pym_1p5K.xye": powder neutron diffraction data collected at 1.5 K.

  - "PND_ILL_CrCl2pym_30K_riet_standard_rug_marks.dat": the rug marks representing the lattice Bragg reflections from \ce{CrCl2(pym)} exported from the nuclear Rietveld refinement.

  - "PND_ILL_CrCl2pym_30K_riet_standard.dat": the data, fit and difference from the nuclear Rietveld refinement.

  - "PND_ILL_CrCl2pym_30K_riet_standard.inp": the Topas academic input file for the nuclear Rietveld refinement.

  - "PND_ILL_CrCl2pym_30K.xye": powder neutron diffraction data collected at 30 K.

  - "PND_ILL_CrCl2pym_mag_mY1_riet_01_lor.inp": the Topas academic input file for the magnetic Rietveld refinement of \ce{CrCl2(pym)}.

  - "PND_ILL_CrCl2pym_mag_mY1_riet_01_rug_marks.dat": the rug marks representing the magnetic Bragg reflections from \ce{CrCl2(pym)} exported from the magnetic Rietveld refinement.

  - "PND_ILL_CrCl2pym_mag_mY1_riet_01.dat": the data, fit and difference from the magnetic Rietveld refinement.

File: Analysis_of_CrCl2pym/HC/NIST_Ag_heat_capacity.dat
1.00	0.000818
2.00	0.00265	
3.00	0.0065	
4.00	0.0134	
5.00	0.0243	
6.00	0.0403	
7.00	0.0626	
8.00	0.0927	
9.00	0.132	
10.00	0.183	
11.00	0.247	
12.00	0.325	
13.00	0.421	
14.00	0.535	
15.00	0.670	
16.00	0.826	
17.00	1.002	
18.00	1.199	
19.00	1.414	
20.00	1.647	
25.00	3.066	
30.00	4.774	
35.00	6.612	
40.00	8.419	
45.00	10.11	
50.00	11.66	
55.00	13.04	
60.00	14.27	
65.00	15.35	
70.00	16.30	
75.00	17.14	
80.00	17.87	
85.00	18.53	
90.00	19.11	
95.00	19.63	
100.00	20.10	
105.00	20.52	
110.00	20.89	
115.00	21.23	
120.00	21.54	
125.00	21.82	
130.00	22.07	
135.00	22.31	
140.00	22.52	
145.00	22.72	
150.00	22.90	
155.00	23.07	
160.00	23.22	
165.00	23.37	
170.00	23.50	
175.00	23.63	
180.00	23.75	
185.00	23.86	
190.00	23.96	
195.00	24.06	
200.00	24.16	
205.00	24.24	
210.00	24.33	
215.00	24.41	
220.00	24.49	
225.00	24.56	
230.00	24.63	
235.00	24.69	
240.00	24.76	
245.00	24.82	
250.00	24.88	
255.00	24.93	
260.00	24.99	
265.00	25.04	
270.00	25.09	
273.15	25.12	
275.00	25.14	
280.00	25.19	
285.00	25.24	
290.00	25.28	
295.00	25.32	
298.15	25.35	
300.00	25.37
