Repository: JemPitcairnPhD/Data-analysis-for-CrCl2-pyrimidine-

# Raw data, figures and jupyter notebooks for CrCl2(pyrimidine) 
DOI: 10.1021/jacs.2c10916

## Heat capcity (HC)
  - "HC_Cavendish_CrCl2pym_Rx.ipynb": jupyter notebook file for the processing and plotting of variable temperature heat capacity dataset.

  - "HC_Cavendish_CrCl2pym-Ag_2to60K.dat": the variable temperature heat capacity raw data for the \ce{CrCl2(pym)} – silver combined sample.

  - "NIST_Ag_heat_capacity.dat": the NIST standardised variable temperature heat capacity data for silver metal.

## Inelastic neutron spectroscopy (INS)
  - "CrpymCl2_1.13_-0.1_-0.01_-0.11.dat": the best fit INS spectrum data generated from SpinW.

  - "CrPymCl2_Ei_1p77meV_1p7K_cut.mat": Sliced data of INS intensity at $E_i = 1.77$ meV and $T=1.7$ K as a function of wave-vector averaged from $Q = 0.30$ Å$^{-1}$ to $Q = 1.50$ Å$^{-1}$.

  - "CrPymCl2_Ei_1p77meV_1p7K_full_dataset.mat": Grid data of INS intensity as a function of energy and wave-vector transfer for \ce{CrCl2(pym)} at $T=1.7$ K and $E_i = 1.77$ meV.

  - "CrPymCl2_Ei_1p77meV_25K_cut.mat": Sliced data of INS intensity at $E_i = 1.77$ meV and $T=25$ K as a function of wave-vector averaged from $Q = 0.30$ Å$^{-1}$ to $Q = 1.50$ Å$^{-1}$.

  - "CrPymCl2_Ei_1p77meV_25K_full_dataset.mat": Grid data of INS intensity as a function of energy and wave-vector transfer for \ce{CrCl2(pym)} at $T=25$ K and $E_i = 1.77$ meV.

  - "CrPymCl2_Ei_3p70meV_1p7K_cut.mat": Sliced data of INS intensity at $E_i = 3.70$ meV and $T=1.7$ K as a function of wave-vector averaged from $Q = 0.76$ Å$^{-1}$ to $Q = 1.84$ Å$^{-1}$.

  - "CrPymCl2_Ei_3p70meV_1p7K_full_dataset.mat": Grid data of INS intensity as a function of energy and wave-vector transfer for \ce{CrCl2(pym)} at $T=1.7$ K and $E_i = 3.70$ meV.

  - "CrPymCl2_Ei_3p70meV_25K_cut.mat": Sliced data of INS intensity at $E_i = 3.70$ meV and $T=25$ K as a function of wave-vector averaged from $Q = 0.76$ Å$^{-1}$ to $Q = 1.84$ Å$^{-1}$.

  - "CrPymCl2_Ei_3p70meV_25K_full_dataset.mat": Grid data of INS intensity as a function of energy and wave-vector transfer for \ce{CrCl2(pym)} at $T=25$ K and $E_i = 3.70$ meV.

  - "CrPymCl2_Ei_12.14meV_1p7K_zoom.mat": Grid data of INS intensity as a function of energy and wave-vector transfer for \ce{CrCl2(pym)} at $T=1.7$ K and $E_i = 12.14$ meV from $Q = 0.25$ Å$^{-1}$ to $Q = 1.60$ Å$^{-1}$ and $E = 1.00$ meV to $E = 7.00$ meV.

  - "CrPymCl2_Ei_12.14meV_25K_full_dataset.mat": Grid data of INS intensity as a function of energy and wave-vector transfer for \ce{CrCl2(pym)} at $T=25$ K and $E_i = 12.14$ meV.

  - "CrPymCl2_Ei_12.14meV_25K_zoom.mat": Grid data of INS intensity as a function of energy and wave-vector transfer for \ce{CrCl2(pym)} at $T=25$ K and $E_i = 12.14$ meV from $Q = 0.25$ Å$^{-1}$ to $Q = 1.60$ Å$^{-1}$ and $E = 0.00$ meV to $E = 7.00$ meV.

  - "CrPymCl2_Ei_12p14meV_1p7K_full_dataset.mat": Grid data of INS intensity as a function of energy and wave-vector transfer for \ce{CrCl2(pym)} at $T=1.7$ K and $E_i = 12.14$ meV.

  - "INS_LET_CrCl2pym_Rx.ipynb": jupyter notebook for the processing and plotting of INS data.

  - "SpinW_CrCl2pym_rot_matrix_grid_Rx.m": matlab file for generating the best fit INS spectrum data for \ce{CrCl2(pym)} using SpinW.

## Magnetic physical property measurement (MPMS)
  - "MPMS_CrCl2pym_FC.rso.dat": variable temperature field-cooled susceptibility data from $2-300$ K at $100$ Oe.

  - "MPMS_CrCl2pym_MH.rso.dat": isothermal magnetisation data performed at 2 K between -5 T to 5 T.

  - "MPMS_CrCl2pym_Rx.ipynb": jupyter notebook for the processing and plotting of MPMS data.

  - "MPMS_CrCl2pym_ZFC.rso.dat": variable temperature zero-field-cooled susceptibility data from $2-300$ K at $100$ Oe.

## Powder neutron diffraction (PND)
  - "PND_ILL_CrCl2pym_1p5K-30K.xye": powder neutron diffraction data collected at 1.5 K subtracted by data collected at 30 K.

  - "PND_ILL_CrCl2pym_1p5K.xye": powder neutron diffraction data collected at 1.5 K.

  - "PND_ILL_CrCl2pym_30K_riet_standard_rug_marks.dat": the rug marks representing the lattice Bragg reflections from \ce{CrCl2(pym)} exported from the nuclear Rietveld refinement.

  - "PND_ILL_CrCl2pym_30K_riet_standard.dat": the data, fit and difference from the nuclear Rietveld refinement.

  - "PND_ILL_CrCl2pym_30K_riet_standard.inp": the Topas academic input file for the nuclear Rietveld refinement.

  - "PND_ILL_CrCl2pym_30K.xye": powder neutron diffraction data collected at 30 K.

  - "PND_ILL_CrCl2pym_mag_mY1_riet_01_lor.inp": the Topas academic input file for the magnetic Rietveld refinement of \ce{CrCl2(pym)}.

  - "PND_ILL_CrCl2pym_mag_mY1_riet_01_rug_marks.dat": the rug marks representing the magnetic Bragg reflections from \ce{CrCl2(pym)} exported from the magnetic Rietveld refinement.

  - "PND_ILL_CrCl2pym_mag_mY1_riet_01.dat": the data, fit and difference from the magnetic Rietveld refinement.

File: Analysis_of_CrCl2pym/PXRD/PXRD_CrCl2pym_riet.inp

'--------------------------------------------------------------
'Input File for simple Rietveld Refinement
'Use save/set current button then run with F6 in topas
'Replace $ and # symbols with text/numbers as needed
'--------------------------------------------------------------

r_wp  10.1954671 r_exp  8.236418 r_p  7.79961516 r_wp_dash  29.5200915 r_p_dash  35.4163688 r_exp_dash  23.8478347 weighted_Durbin_Watson  0.724705696 gof  1.23785207

'--------------------------------------------------------------
'General information about refinement here
'Remove comments as required
'--------------------------------------------------------------

iters 100000
chi2_convergence_criteria 0.001
'do_errors

'--------------------------------------------------------------
'Information on datafile etc here
'Check that default weighting is appropriate for your data
'--------------------------------------------------------------
xdd PXRD_CrCl2pym_raw.xy
	x_calculation_step = Yobs_dx_at(Xo); convolution_step 4
	bkg @  109.651566`  2.4500074` -24.2327989`  18.3184135` -17.3188398`  7.71389901` -1.62087473` -3.44742574`  3.50147052`
	'd5000 Ge(111) monochromator Capillary Braun PSD Cu Ka1
	LP_Factor(!th2_monochromator, 27.26)
	CuKa1(0.0001)
	Specimen_Displacement(height,-0.07703`)

'--------------------------------------------------------------
'Information on structure
'Type in phase/space group/cell etc
'Comment in/out sections as needed
'--------------------------------------------------------------



'--------------------------------------------------------------
'Information on structure
'Type in phase/space group/cell etc
'Comment in/out sections as needed
'--------------------------------------------------------------
	str
		a @  3.717906`
		b @  12.130493`
		c @  7.115903`
		al 90
		be @  94.36430`
		ga 90
		volume  319.997`
		prm b_all=1;:  1.00000`
		site Cr01   x 0.5           y 0.5           z 0.5           occ Cr   1.000000   beq 0.971169073
		site Cl02   x 0.03873       y 0.42403       z 0.27982       occ Cl   1.000000   beq 1.19224821
		site N003   x 0.4850        y 0.65196       z 0.3450        occ N    1.000000   beq 1.12118706
		site C004   x 0.4680        y 0.75          z 0.4308        occ C    1.000000   beq 1.18435253
		site H004   x 0.4424        y 0.75          z 0.5608        occ H    1.000000   beq 1.42122303
		site C005   x 0.5391        y 0.75          z 0.0557        occ C    1.000000   beq 1.27120505
		site H005   x 0.5629        y 0.75          z -0.0745       occ H    1.000000   beq 1.50017987
		site C006   x 0.5207        y 0.65282       z 0.1558        occ C    1.000000   beq 1.46070145
		site H006   x 0.5332        y 0.58599       z 0.0916        occ H    1.000000   beq 1.73705037
		space_group "P121/m1"
		scale @  0.00017571858`
		r_bragg  4.43120897
		TCHZ_Peak_Type(pku,-0.09631`,pkv,  0.12582`,pkw, -0.01602`,!pkz, 0.0000,pky, 0.16358`,!pkx, 0.0000)
		Simple_Axial_Model(axial, 7.12527`)
		Phase_Density_g_on_cm3( 2.10673`)


		xdd_out PXRD_CrCl2pym_riet.dat load out_record out_fmt out_eqn
{
       " %11.5f  " = X;
       " %11.5f  " = Yobs;
       " %11.5f  " = Ycalc;
       " %11.5f\n" = Yobs-Ycalc;
   }


		 out  PXRD_CrCl2pym_rug_marks.dat
      Out_String("\tHKL reflection markers:\n")

      for strs {
        phase_out  P16289_2-60_30minx3_huxira_rug_marks.dat  load out_record out_fmt out_eqn
        {
           " %3.0f" = H;
           " %3.0f" = K;
           " %3.0f" = L;
           " %3.0f" = M;
            " %11.5f"   = 2* Pi/D_spacing;
           " %11.5f"   = D_spacing;
           " %11.5f\n"   = 2 Rad Th;
        }
      }
   }
