Repository: JemPitcairnPhD/Data-analysis-for-CrCl2-pyrimidine-

# Raw data, figures and jupyter notebooks for CrCl2(pyrimidine) 
DOI: 10.1021/jacs.2c10916

## Heat capcity (HC)
  - "HC_Cavendish_CrCl2pym_Rx.ipynb": jupyter notebook file for the processing and plotting of variable temperature heat capacity dataset.

  - "HC_Cavendish_CrCl2pym-Ag_2to60K.dat": the variable temperature heat capacity raw data for the \ce{CrCl2(pym)} – silver combined sample.

  - "NIST_Ag_heat_capacity.dat": the NIST standardised variable temperature heat capacity data for silver metal.

File: Analysis_of_CrCl2pym/SCXRD/CrCl2(pyrimidine)_SCXRD_structure_final.cif (part 2 of 2)
  _exptl_crystal_face_index_h
  _exptl_crystal_face_index_k
  _exptl_crystal_face_index_l
  _exptl_crystal_face_perp_dist
   3  -1   0 8129.73 271.591   1
   3   1  -1 27668.0 523.925  -2
  -3  -1   0 27668.0 523.925   1
   3  -1   1 57810.8 613.845   1
   3   1  -2 59600.3 923.950  -2
  -3  -1  -1 59600.3 923.950   1
   3  -1   2 14865.1 282.473   1
   3  -1   3 211.118 187.844   1
   3  -1   4 11297.8 224.969   1
   3   1   5 3034.70 134.923   1
   3  -1   6 4517.84 162.075   1
   3  -2  -6 41252.4 414.653   1
   3  -2  -5 15797.4 384.775   1
   3   2  -4 1418.13 255.147   1
   3   2  -3 24401.7 411.808   1
   3  -2  -2 76718.2 633.601   1
  -3  -2  -1 86103.6 1296.31  -2
   3   2  -2 86103.6 1296.31   1
   3  -2  -1 71660.2 669.154   1
  -3  -2   0 76425.3 661.698  -2
   3   2  -1 76425.3 661.698   1
   3  -2   0 1218.91 307.393   1
  -3   2   1 59614.3 599.746  -2
   3  -2   0 59614.3 599.746   1
   3  -2   1 4234.40 469.318   1
  -3   2   2 69317.9 652.027  -2
   3  -2   1 69317.9 652.027   1
   3   2   2 70853.8 450.424   1
   3   2   3 94564.4 636.967   1
   3   2   4 30054.2 335.320   1
   3   2   5 925.050 132.078   1
  -3   2  -6 9962.91 162.022   1
   3  -3  -6 4314.29 206.315   1
   3   3  -5 17217.7 316.258   1
   3   3  -4 1688.70 255.745   1
   3   3  -3 60926.6 509.712   1
   3   3  -2 10137.4 525.380   1
  -3  -3  -1 27601.5 521.028  -2
   3   3  -2 27601.5 521.028   1
   3  -3  -1 71130.5 680.172   1
  -3  -3   0 103620. 934.219  -2
   3   3  -1 103620. 934.219   1
   3  -3   0 32878.3 630.121   1
  -3   3   1 94504.1 734.218  -2
   3  -3   0 94504.1 734.218   1
   3  -3   1 20730.1 410.494   1
  -3   3   2 29918.4 952.438  -2
   3  -3   1 29918.4 952.438   1
   3  -3   2 50448.1 450.421   1
   3   3   3 13513.6 258.428   1
   3   3   4 45347.7 337.296   1
   3   3   5 3238.19 151.684   1
   3  -4  -6 820.772 228.563   1
   3   4  -5 18410.4 316.420   1
   3   4  -4 96019.8 706.513   1
   3   4  -3 34689.0 414.793   1
   3  -4  -2 23417.7 777.655   1
  -3  -4  -1 76515.9 916.644  -2
   3   4  -2 76515.9 916.644   1
   3  -4  -1 19351.8 714.875   1
  -3  -4   0 55641.3 793.848  -2
   3   4  -1 55641.3 793.848   1
   3  -4   0 40609.9 652.643   1
  -3  -4   1 59840.7 643.298  -2
   3   4   0 59840.7 643.298   1
   3  -4   1 60612.3 621.871   1
  -3   4   2 87638.4 1436.18  -2
   3  -4   1 87638.4 1436.18   1
   3  -4   2 41782.5 429.648   1
   3  -4   3 8410.49 210.570   1
   3   4   4 25228.5 283.500   1
  -3   4  -5 34226.3 285.176   1
   3  -5  -6 1700.30 207.476   1
   3   5  -5 63137.3 472.579   1
   3   5  -4 126.479 253.054   1
   3   5  -3 37047.8 477.846   1
  -3   5  -2 58298.4 798.741  -2
   3  -5  -3 58298.4 798.741   1
   3   5  -2 4544.02 384.011   1
  -3  -5  -1 7038.15 355.369  -2
   3   5  -2 7038.15 355.369   1
   3  -5  -1 3159.77 514.406   1
  -3  -5   0 14297.1 447.724  -2
   3   5  -1 14297.1 447.724   1
   3   5   0 13770.7 666.113   1
  -3  -5   1 16627.0 567.034  -2
   3   5   0 16627.0 567.034   1
   3   5   1 2151.05 376.014   1
  -3   5   2 4791.02 467.188  -2
   3  -5   1 4791.02 467.188   1
   3  -5   2 17774.4 278.146   1
   3   5  -3 57595.9 964.496  -2
  -3  -5  -2 57595.9 964.496   1
   3  -5   3 142.770 159.490   1
  -3   5  -4 18921.8 226.841   1
  -3   5  -5 6067.45 151.036   1
   3   6  -5 30227.0 387.029   1
   3   6  -4 60554.7 496.232   1
   3  -6  -3 33405.4 590.303   1
  -3  -6  -2 38181.6 627.257  -2
   3   6  -3 38181.6 627.257   1
   3   6  -2 11401.4 686.680   1
  -3  -6  -1 127077. 699.027  -2
   3   6  -2 127077. 699.027   1
   3   6  -1 4084.12 401.811   1
  -3  -6   0 133536. 1128.02  -2
   3   6  -1 133536. 1128.02   1
  -3  -6   1 181537. 1054.32  -2
   3   6   0 181537. 1054.32   1
   3  -6   1 132775. 1052.07   1
   3   6  -2 144341. 892.218  -2
  -3  -6  -1 144341. 892.218   1
   3  -6   2 956.046 168.858   1
   3   6  -3 36655.7 834.904  -2
  -3  -6  -2 36655.7 834.904   1
   3  -6   3 4059.53 181.979   1
  -3   6  -4 20089.4 230.292   1
   3   6   5 91563.8 701.314   1
   3   7  -5 10632.7 232.594   1
   3   7  -4 181.361 213.431   1
   3   7  -3 1381.05 253.535   1
  -3  -7  -2 3372.39 364.811  -2
   3   7  -3 3372.39 364.811   1
   3  -7  -2-138.586 414.361   1
  -3  -7  -1 364.374 328.888  -2
   3   7  -2 364.374 328.888   1
  -3  -7   0 1229.39 322.714  -2
   3   7  -1 1229.39 322.714   1
   3   7   0 1478.33 429.240   1
  -3  -7   1 1195.72 464.844  -2
   3   7   0 1195.72 464.844   1
   3   7   1 773.201 373.483   1
   3   7  -2 1840.85 419.796  -2
  -3  -7  -1 1840.85 419.796   1
   3  -7   2 1441.89 203.979   1
   3   7  -3 3212.54 524.225  -2
  -3  -7  -2 3212.54 524.225   1
  -3  -7  -3 1514.28 180.580   1
   3   7   4 1223.70 159.887   1
   3  -8  -5 15692.8 395.990   1
   3   8  -4 85756.7 742.834   1
   3   8  -3 28783.8 418.848   1
  -3  -8  -2 37410.5 652.162  -2
   3   8  -3 37410.5 652.162   1
   3  -8  -2 1093.21 384.188   1
  -3  -8  -1 81847.5 655.308  -2
   3   8  -2 81847.5 655.308   1
   3   8  -1 6048.65 535.422   1
  -3  -8   0 115350. 817.819  -2
   3   8  -1 115350. 817.819   1
   3   8   0 128316. 1280.85   1
  -3  -8   1 135120. 1092.48  -2
   3   8   0 135120. 1092.48   1
   3   8  -2 91505.4 696.306  -2
  -3  -8  -1 91505.4 696.306   1
   3   8   2 4139.04 282.700   1
   3   8  -3 31546.0 571.463  -2
  -3  -8  -2 31546.0 571.463   1
  -3  -8  -3 1018.83 160.789   1
   3   8   4 13858.1 241.520   1
   3   9  -4 30.0019 189.030   1
   3   9  -3 59211.1 946.819   1
  -3  -9  -2 82162.3 746.515  -2
   3   9  -3 82162.3 746.515   1
   3  -9  -2 5472.95 379.799   1
  -3  -9  -1 7214.30 351.702  -2
   3   9  -2 7214.30 351.702   1
   3   9  -1 21149.2 604.834   1
  -3  -9   0 37349.3 493.069  -2
   3   9  -1 37349.3 493.069   1
   3   9   0 19716.8 517.311   1
  -3  -9   1 36388.7 489.122  -2
   3   9   0 36388.7 489.122   1
   3   9  -2 5242.49 311.763  -2
  -3  -9  -1 5242.49 311.763   1
   3  -9   2 25336.9 436.505   1
   3   9  -3 80024.2 932.708  -2
  -3  -9  -2 80024.2 932.708   1
  -3  -9  -3 5850.53 185.585   1
   3  10  -3 19463.4 259.193   1
  -3 -10  -1 27696.1 369.006  -2
   3  10  -2 27696.1 369.006   1
   3  10  -1 19379.2 316.772   1
  -3 -10   0 21438.4 463.293  -2
   3  10  -1 21438.4 463.293   1
   3  10  -1 18201.3 346.222  -2
  -3 -10   0 18201.3 346.222   1
   3  10  -2 26378.1 349.880  -2
  -3 -10  -1 26378.1 349.880   1
   3 -10   2 33839.0 390.380   1
   3  10  -3 57059.9 679.490  -2
  -3 -10  -2 57059.9 679.490   1
  -3 -11   0 43563.9 669.937  -2
   3  11  -1 43563.9 669.937   1
  -3 -11   1 35232.7 545.380  -2
   3  11   0 35232.7 545.380   1
   4   0  -4 46535.0 796.448   1
   4   0  -3 31478.4 685.970   1
   4   0  -2 5938.29 441.236   1
  -4   0  -1 104420. 1174.08  -2
   4   0  -2 104420. 1174.08   1
  -4   0   0 107717. 1301.76  -2
   4   0  -1 107717. 1301.76   1
  -4   0   1 115062. 1361.14  -2
   4   0   0 115062. 1361.14   1
  -4   0   2 100215. 1285.33  -2
   4   0   1 100215. 1285.33   1
  -4   0   3 26109.6 809.859  -2
   4   0   2 26109.6 809.859   1
   4   0   3 6294.05 425.791   1
   4  -1  -4 171.817 240.566   1
   4   1  -3 15137.6 548.952   1
  -4   1  -2 18878.1 668.232  -2
   4  -1  -3 18878.1 668.232   1
   4  -1  -2 4441.51 283.600   1
  -4  -1  -1 6851.99 623.472  -2
   4   1  -2 6851.99 623.472   1
  -4   1   0 7233.47 301.470  -2
   4  -1  -1 7233.47 301.470   1
  -4   1   1 7586.50 376.370  -2
   4  -1   0 7586.50 376.370   1
  -4   1   2 7850.59 466.393  -2
   4  -1   1 7850.59 466.393   1
  -4   1   3 16636.8 509.098  -2
   4  -1   2 16636.8 509.098   1
   4  -1   3 354.579 226.344   1
   4  -2  -4 33645.9 456.767   1
   4   2  -3 24300.8 357.255   1
   4  -2  -2 3936.23 420.933   1
  -4  -2  -1 47131.6 943.363  -2
   4   2  -2 47131.6 943.363   1
  -4   2   0 21770.7 446.486  -2
   4  -2  -1 21770.7 446.486   1
  -4   2   1 22096.2 461.721  -2
   4  -2   0 22096.2 461.721   1
  -4   2   2 54640.9 588.761  -2
   4  -2   1 54640.9 588.761   1
   4   2   2 14675.3 578.710   1
  -4   2   3 30188.5 831.868  -2
   4  -2   2 30188.5 831.868   1
   4  -2   3 605.127 206.848   1
   4  -3  -4 2009.02 309.871   1
   4   3  -3 24407.5 460.026   1
  -4  -3  -1 16226.9 483.414  -2
   4   3  -2 16226.9 483.414   1
  -4  -3   0 35772.1 647.781  -2
   4   3  -1 35772.1 647.781   1
  -4   3   1 33660.9 516.694  -2
   4  -3   0 33660.9 516.694   1
  -4   3   2 16044.8 421.676  -2
   4  -3   1 16044.8 421.676   1
   4   3   2 33630.5 697.693   1
  -4   3   3 47181.4 846.628  -2
   4  -3   2 47181.4 846.628   1
   4  -3   3 560.392 232.295   1
   4   4  -3 8585.29 506.608   1
  -4   4  -2 39426.0 744.962  -2
   4  -4  -3 39426.0 744.962   1
  -4  -4  -1 39258.7 914.342  -2
   4   4  -2 39258.7 914.342   1
  -4  -4   0 33517.7 624.109  -2
   4   4  -1 33517.7 624.109   1
  -4  -4   1 31698.9 608.029  -2
   4   4   0 31698.9 608.029   1
  -4   4   2 33899.6 459.263  -2
   4  -4   1 33899.6 459.263   1
   4   4   2 28876.6 583.400   1
  -4   4   3 31994.5 616.228  -2
   4  -4   2 31994.5 616.228   1
   4   5  -3 4075.56 429.082   1
  -4  -5  -1 11360.2 674.492  -2
   4   5  -2 11360.2 674.492   1
  -4  -5   0 36265.2 615.026  -2
   4   5  -1 36265.2 615.026   1
  -4  -5   1 34662.7 585.301  -2
   4   5   0 34662.7 585.301   1
  -4  -5   2 11677.0 417.784  -2
   4   5   1 11677.0 417.784   1
  -4  -6  -1 56434.5 936.931  -2
   4   6  -2 56434.5 936.931   1
  -4  -6   0 67243.9 668.203  -2
   4   6  -1 67243.9 668.203   1
  -4  -6   1 58346.5 609.187  -2
   4   6   0 58346.5 609.187   1
  -4   6   2 42572.1 775.259  -2
   4  -6   1 42572.1 775.259   1
  -4   7   0 3071.53 387.464  -2
   4  -7  -1 3071.53 387.464   1
  -4   7   1 3571.96 399.410  -2
   4  -7   0 3571.96 399.410   1
   0   0   0 0.00000 0.00000   0
TITL CRJPLC-2_gaussian_twin1_hklf4 in P2(1)/m
REM P2(1)/m (#11 in standard setting)
CELL 1.54184   3.668831  12.102996   7.062826  90.0000  94.2359  90.0000
ZERR    2.00   0.000178   0.000458   0.000252   0.0000   0.0038   0.0000
LATT  1
SYMM -x, y+1/2,-z
SFAC C H N Cl Cr
UNIT 8.00 8.00 4.00 4.00 2.00
TREF
HKLF 5

BASF 0.43274
END
;
_shelx_hkl_checksum                9160
loop_
  _audit_author_name
  _audit_author_email
  _audit_author_address
 'Pitcairn, J.' ? ?
 'Cliffe, M.' ? ?

_audit_contact_author_address      ?
_audit_contact_author_email        ?
_audit_contact_author_name         'Pitcairn, J.'
_audit_contact_author_phone        ?
_olex2_exptl_crystal_mounting_method  'in fomblin film on a micromount'
_olex2_submission_original_sample_id  CRJPLC-2_sakahe
_olex2_submission_special_instructions  'No special instructions were received'
_oxdiff_exptl_absorpt_empirical_details
;
Empirical correction (ABSPACK) includes:
- Absorption correction using spherical harmonics
- Frame scaling
;
_oxdiff_exptl_absorpt_empirical_full_max  1.353
_oxdiff_exptl_absorpt_empirical_full_min  0.767
_oxdiff_twin_integration_method    simultaneous
_oxdiff_twin_items                 2
loop_
  _twin_individual_id
  _twin_individual_mass_fraction_refined
  _oxdiff_twin_reflns_isolated
  _oxdiff_twin_reflns_overlapped
  _twin_individual_twin_lattice_type
  _twin_individual_twin_matrix_11
  _twin_individual_twin_matrix_12
  _twin_individual_twin_matrix_13
  _twin_individual_twin_matrix_21
  _twin_individual_twin_matrix_22
  _twin_individual_twin_matrix_23
  _twin_individual_twin_matrix_31
  _twin_individual_twin_matrix_32
  _twin_individual_twin_matrix_33
 1 0.542(3) 3035 1009 ref 1.0000 0.0000 0.0000 0.0000 1.0000 0.0000 0.0000 0.0000
 1.0000
 2 0.458(3) 0 1009 nmt -0.9999 -0.0000 0.0001 0.0000 -0.9999 0.0003 0.2830 0.0001
 1.0002

_twin_special_details
;
Component 2 rotated by -179.9969\%
 around [-0.00 0.00 1.00] (reciprocal) or [0.14 0.00 0.99] (direct)
;
